Repository: leviathanch/libresiliconprocess

# Libre Silicon v0.1
This is the LibreSilicon process specification (WIP)
Please use XeLaTeX for rendering the document

Libre Silicon process documentation
===================================
This is a collection of documentations on how people got the process working with their machines.
The collection is sorted by the level of equipment available.

Categorization
--------------
We categorize the process into "high tech", "normal" and "low tech"

TODO: Fill in check list for categorization based on equipment here

File: process_steps/process_lowtech/process_lowtech_fox.tex
\section{Field oxide (+Drive-in)}\label{fox_chapter}

The geometry of a substrate with the field oxide filling the shallow trenched from \autoref{sti_chapter} now needs to be made.

\begin{figure}[H]
	\centering
	\begin{tikzpicture}[node distance = 3cm, auto, thick,scale=\CrossAndTopSectionBig, every node/.style={transform shape}]
		\input{tikz_process_steps/fox.a.tex}
	\end{tikzpicture}
	\begin{tikzpicture}[node distance = 3cm, auto, thick,scale=\CrossAndTopSectionBig, every node/.style={transform shape}]
		\input{tikz_process_steps/fox.b.tex}
	\end{tikzpicture}
	\caption{Shallow trench isolation target geometry}
	\label{fox_target}
\end{figure}

As can be seen in \autoref{fox_target}, the STI trenches need to be filled with silicon oxide and windows need to be etched into them so that the gate can be constructed later on.
The windows are needed so that the poly silicon is far enough away from the non-active areas so that the threshold voltage of the parasitic FETs is so high that they will never switch.
Only within the active areas we want to allow the poly layer to touch down closer to the silicon. \\
During the oxidation the dopants will be further driven in which will lead to the final formation of the N-well with an approximate depth of 4\um and the P-well with an approximate depth of 5\um.

\newpage

\subsection{Oxide growth/Drive-in}
Now we need to fill the trenches with silicon dioxide which will provide a spacer between the non active area and the polysilicon gate layer. within the non-active areas.

\begin{figure}[H]
	\centering
	\begin{tikzpicture}[node distance = 3cm, auto, thick,scale=\CrossSectionOnly, every node/.style={transform shape}]
		\input{tikz_process_steps/fox.oxide_growth.a.tex}
	\end{tikzpicture}
	\drawStepArrow{}
	\begin{tikzpicture}[node distance = 3cm, auto, thick,scale=\CrossSectionOnly, every node/.style={transform shape}]
		\input{tikz_process_steps/fox.oxide_growth.b.tex}
	\end{tikzpicture}
	\caption{Hard mask growth}
\end{figure}

We grow a roughly 1.23\um thick layer of silicon dioxide by putting the wafer into the furnace at 1050\degreesC for 4 hours and 30 minutes in a wet environment.

During the oxidation the dopants will be further driven in which will lead to the final formation of the N-well with an approximate depth of 4\um and the P-well with an approximate depth of 5\um.

\subsection{Patterning}

We reuse the mask from \autoref{sti_chapter}, because it's exactly the same layout, only inverted.
The requirement is a \textbf{negative} tone resist.

\begin{figure}[H]
	\centering
	\begin{tikzpicture}[node distance = 3cm, auto, thick,scale=\CrossSectionOnly, every node/.style={transform shape}]
		\input{tikz_process_steps/fox.patterning.a.tex}
	\end{tikzpicture}
	\drawStepArrow{Mask: active}
	\begin{tikzpicture}[node distance = 3cm, auto, thick,scale=\CrossSectionOnly, every node/.style={transform shape}]
		\input{tikz_process_steps/fox.patterning.b.tex}
	\end{tikzpicture}
	\caption{Patterning with positive resist}
\end{figure}

The thickness of the resist layer and the baking duration will variate depending on the specific equipment for which this process will be implemented with.
Also after the exposure and development, the hard baking shouldn't be forgotten!

\newpage

\subsection{Etching}\label{fox_etch}

We open the access to the silicon inside of the active areas in order to touch down with the polysilicon further on.

\begin{figure}[H]
	\centering
	\begin{tikzpicture}[node distance = 3cm, auto, thick,scale=\CrossSectionOnly, every node/.style={transform shape}]
		\input{tikz_process_steps/fox.etching.a.tex}
	\end{tikzpicture}
	\drawStepArrow{}
	\begin{tikzpicture}[node distance = 3cm, auto, thick,scale=\CrossSectionOnly, every node/.style={transform shape}]
		\input{tikz_process_steps/fox.etching.b.tex}
	\end{tikzpicture}
	\caption{Nitride mask etching}
\end{figure}

There are dry etching and wet etching methods available for etching the thick field oxide.
The downside of wet etching is that it also etches horizontally, however the chemical BHF is readily available and allows for easy implementation of the process.\\

\textbf{Possible approaches}:
\begin{itemize}
	\item \textbf{"AOE Etcher (DRY-AOE)" from HKUST} \\
	We can use anisotropic plasma etching for sharper borders.
	\item \textbf{Chemical solution} \\
	We can use buffered hydrofluoric acid (BOE (1:6)) at room temperature for a little bit over 3 minutes in order to get through the 300nm of oxide.\\
	Too long over 3 minutes might cause under-etch however!
\end{itemize}

\subsection{Resist strip}
Now we need to remove the contaminants for further processing.

\begin{figure}[H]
	\centering
	\begin{tikzpicture}[node distance = 3cm, auto, thick,scale=\CrossSectionOnly, every node/.style={transform shape}]
		\input{tikz_process_steps/fox.resist_removal.a.tex}
	\end{tikzpicture}
	\drawStepArrow{}
	\begin{tikzpicture}[node distance = 3cm, auto, thick,scale=\CrossSectionOnly, every node/.style={transform shape}]
		\input{tikz_process_steps/fox.resist_removal.b.tex}
	\end{tikzpicture}
	\caption{Resist removal}
\end{figure}

We strip the resist, rinse and perform sulfuric cleaning.

File: process_steps/process_lowtech/process_lowtech_metal.tex
\section{First metal layer}\label{metal}

Now we've got to build the first interconnect wires, connecting the contact vias to the "metal1" wires, which will provide a way to contact to them with the via1 contact layout.

\begin{figure}[H]
	\centering
	\begin{tikzpicture}[node distance = 3cm, auto, thick,scale=\CrossAndTopSectionBig, every node/.style={transform shape}]
		\input{tikz_process_steps/metal.a.tex}
	\end{tikzpicture}
	\begin{tikzpicture}[node distance = 3cm, auto, thick,scale=\CrossAndTopSectionBig, every node/.style={transform shape}]
		\input{tikz_process_steps/metal.b.tex}
	\end{tikzpicture}
	\caption{Metal geometry target}
	\label{metal_target}
\end{figure}

As can be seen in \autoref{metal_target}, the goal of this step is purely to etch the wire structure for the first metal layer into the in \autoref{metal_deposition} deposited metal layer, and form wires by doing so.

\begin{figure}[H]
	\centering
	\begin{tikzpicture}[node distance =1cm, auto, thick,scale=\VLSILayout, every node/.style={transform shape}]
		\input{tikz_process_steps/metal.layout.tex}
	\end{tikzpicture}
	\caption{First metal layout}
	\label{metal_layout}
\end{figure}

It should be noted again that the via placement and dimensions in \autoref{metal_layout} are solely for demonstration purposes for the process and are in no way the actual standard cell design for the final standard cell lib. \\

In later iterations of this process we might be switching to Tungsten as the metal material for this step so the etching method might change in further releases.

\newpage

\subsection{Metal deposition}\label{metal_deposition}

Now we somehow have got to get the metal onto our silicon oxide in a fashion so that it fills the holes we've etched in \autoref{contact_holes_etch} and touches down onto the silicide/polycide, thus making a contact to the active area.

\begin{figure}[H]
	\centering
	\begin{tikzpicture}[node distance = 3cm, auto, thick,scale=\CrossSectionOnly, every node/.style={transform shape}]
		\input{tikz_process_steps/metal.metal_deposition.a.tex}
	\end{tikzpicture}
	\drawStepArrow{}
	\begin{tikzpicture}[node distance = 3cm, auto, thick,scale=\CrossSectionOnly, every node/.style={transform shape}]
		\input{tikz_process_steps/metal.metal_deposition.b.tex}
	\end{tikzpicture}
	\caption{Metal deposition}
\end{figure}

In order to reach the target of filling the holes in the oxide and having at least another depth worth of space in order to have an enough low resistance of the wire interconnect.
We end up with a target thickness of 4\um.

\textbf{Possible approaches}:
\begin{itemize}
	\item \textbf{"Varian 3180 Sputter (SPT-3180)" from HKUST} \\
	The deposition speed is 16nm/s which gives us a required deposition time of 250 seconds for 4\um.
	\item \textbf{Add your solution here!}
\end{itemize}

\subsection{Pattering}
The resist is being deposited using spin coating and then baked depending on the baking time for the specific resist.
The layout for being exposed onto the resist is being extracted from the "metal1" layer within the GDS2 file onto a \textbf{bright field} mask.
The requirement is a \textbf{positive} tone resist.

\begin{figure}[H]
	\centering
	\begin{tikzpicture}[node distance = 3cm, auto, thick,scale=\CrossAndTopSection, every node/.style={transform shape}]
		\input{tikz_process_steps/metal.patterning.a.tex}
	\end{tikzpicture}
	\begin{tikzpicture}[node distance = 3cm, auto, thick,scale=\CrossAndTopSection, every node/.style={transform shape}]
		\input{tikz_process_steps/metal.patterning.at.tex}
	\end{tikzpicture}
	\drawStepArrow{Mask: metal1}
	\begin{tikzpicture}[node distance = 3cm, auto, thick,scale=\CrossAndTopSection, every node/.style={transform shape}]
		\input{tikz_process_steps/metal.patterning.b.tex}
	\end{tikzpicture}
	\begin{tikzpicture}[node distance = 3cm, auto, thick,scale=\CrossAndTopSection, every node/.style={transform shape}]
		\input{tikz_process_steps/metal.patterning.bt.tex}
	\end{tikzpicture}
	\caption{Patterning first wires}
\end{figure}

The thickness of the resist layer and the baking duration will variate depending on the specific equipment for which this process will be implemented with.
Also after the exposure and development, the hard baking shouldn't be forgotten!

\newpage

\subsection{Etching}\label{metal_wire_etch}

Now we've got to etch the Aluminum which hasn't been covered yet by the resist in order to get the desired wire structures.

\begin{figure}[H]
	\centering
	\begin{tikzpicture}[node distance = 3cm, auto, thick,scale=\CrossAndTopSection, every node/.style={transform shape}]
		\input{tikz_process_steps/metal.etching.a.tex}
	\end{tikzpicture}
	\begin{tikzpicture}[node distance = 3cm, auto, thick,scale=\CrossAndTopSection, every node/.style={transform shape}]
		\input{tikz_process_steps/metal.etching.at.tex}
	\end{tikzpicture}
	\drawStepArrow{Mask: metal1}
	\begin{tikzpicture}[node distance = 3cm, auto, thick,scale=\CrossAndTopSection, every node/.style={transform shape}]
		\input{tikz_process_steps/metal.etching.b.tex}
	\end{tikzpicture}
	\begin{tikzpicture}[node distance = 3cm, auto, thick,scale=\CrossAndTopSection, every node/.style={transform shape}]
		\input{tikz_process_steps/metal.etching.bt.tex}
	\end{tikzpicture}
	\caption{Etching first wires}
\end{figure}

\textbf{Possible approaches}:
\begin{itemize}
	\item \textbf{"Oxford Aluminum Etcher (DRY-Metal-2)" from HKUST} \\
	The normal etch rate for Aluminum is 180 nm/min with this machines \\
	We've deposited 4\um Aluminum in \autoref{metal_deposition} which means we've got to etch for around 22 minutes and 13 seconds
	\item \textbf{Chemical solution} \\
	Please specify here!
\end{itemize}

\newpage

\subsection{Resist strip}

Now we need to remove the photo resist for further processing because it would contaminate the equipment.

\begin{figure}[H]
	\centering
	\begin{tikzpicture}[node distance = 3cm, auto, thick,scale=\CrossSectionOnly, every node/.style={transform shape}]
		\input{tikz_process_steps/metal.cleaning.a.tex}
	\end{tikzpicture}
	\drawStepArrow{}
	\begin{tikzpicture}[node distance = 3cm, auto, thick,scale=\CrossSectionOnly, every node/.style={transform shape}]
		\input{tikz_process_steps/metal.cleaning.b.tex}
	\end{tikzpicture}
	\caption{Resist removal}
\end{figure}

Because we now have a metal layer we can't use sulfuric acids because this would dissolve/attack the Aluminum as well as the photo resist.
Instead we have got to use an organic solvent which does not react with Aluminum.

\textbf{Possible approaches}:
\begin{itemize}
	\item \textbf{"MS2001 resist stripper" from HKUST} \\
	It can be found at the wet stations: Wetstation W, X, Y and Z (WET-W1 to WET-W2, WET-X1 to WET-X2, WET-Y1to WET-Y2, WET-Z1 to WET-Z2)
	\item \textbf{Another chemical solution} \\
	Please specify here!
\end{itemize}

File: process_steps/process_lowtech/process_lowtech_nimplant.tex
\section{n+ Implant}\label{nimplant}
For the bulk of the PMOS transistors and for the source and drain of the NMOS transistors highly doped  n+ areas are required.
In this step we're going to build these.

\begin{figure}[H]
	\centering
	\begin{tikzpicture}[node distance = 3cm, auto, thick,scale=\CrossAndTopSectionBig, every node/.style={transform shape}]
		\input{tikz_process_steps/nimplant.a.tex}
	\end{tikzpicture}
	\begin{tikzpicture}[node distance = 3cm, auto, thick,scale=\CrossAndTopSectionBig, every node/.style={transform shape}]
		\input{tikz_process_steps/nimplant.b.tex}
	\end{tikzpicture}
	\caption{N+ implant geometry target}
\end{figure}

The tricky thing here is to have a reasonable implant depth but not too deep because the deeper the junction, the higher the junction capacity which in turn limits the switching performance of the CMOS circuitry.

\begin{figure}[H]
	\centering
	\begin{tikzpicture}[node distance =1cm, auto, thick,scale=\VLSILayout, every node/.style={transform shape}]
		\input{tikz_process_steps/nimplant.layout.tex}
	\end{tikzpicture}
	\caption{N+ layout}
	\label{nimplant_layout}
\end{figure}

An example layout of p-implants can be seen in \autoref{nimplant_layout}, the mask is being extracted from the layer "n\_plus\_select".

Also important to notice is that this example layout is just for demonstration purposes only, please have a look at the standard cell documentation for the actual layouts. 

\newpage

\subsection{Hard mask: Dioxide growth}

In order to selectively inject charge carrying atoms into the crystalline structure a protective dioxide ($SiO_2$) layer needs to be grown on top of a p-type substrate.

\begin{figure}[H]
	\centering
	\begin{tikzpicture}[node distance = 3cm, auto, thick,scale=\CrossSectionOnly, every node/.style={transform shape}]
		\input{tikz_process_steps/nimplant.oxide_growth.a.tex}
	\end{tikzpicture}
	\drawStepArrow{Wet oxidation}
	\begin{tikzpicture}[node distance = 3cm, auto, thick,scale=\CrossSectionOnly, every node/.style={transform shape}]
		\input{tikz_process_steps/nimplant.oxide_growth.b.tex}
	\end{tikzpicture}
	\caption{Oxide layer}
\end{figure}

With an energy of 35keV for the implantation performed in \autoref{nimplant_implant_step}, the projected range of the dopants within the oxide will be 34nm (47nm tops) \footnote{\url{http://cleanroom.byu.edu/rangestraggle}}.
This means being on the safe side and having 100nm as the thickness is a good approach.
In order to grow the 100nm thick oxide layer, the wafer is being oxidized for around 5 minutes 30 seconds at 1050\degree C using wet oxidation which results in a dioxide layer of around 100nm in thickness\footnote{\url{http://cleanroom.byu.edu/OxideTimeCalc}}.

\subsection{Hard mask: Patterning}

The resist is being deposited using spin coating and then baked depending on the baking time for the specific resist.
The layout for being exposed onto the resist is being extracted from the "n\_plus\_select" layer within the GDS2 file onto a \textbf{bright field} mask.
The requirement is a \textbf{negative} tone resist.

\begin{figure}[H]
	\centering
	\begin{tikzpicture}[node distance = 3cm, auto, thick,scale=\CrossAndTopSection, every node/.style={transform shape}]
		\input{tikz_process_steps/nimplant.patterning.a.tex}
	\end{tikzpicture}
	\begin{tikzpicture}[node distance = 3cm, auto, thick,scale=\CrossAndTopSection, every node/.style={transform shape}]
		\input{tikz_process_steps/nimplant.patterning.at.tex}
	\end{tikzpicture}
	\drawStepArrow{Mask: nselect}
	\begin{tikzpicture}[node distance = 3cm, auto, thick,scale=\CrossAndTopSection, every node/.style={transform shape}]
		\input{tikz_process_steps/nimplant.patterning.b.tex}
	\end{tikzpicture}
	\begin{tikzpicture}[node distance = 3cm, auto, thick,scale=\CrossAndTopSection, every node/.style={transform shape}]
		\input{tikz_process_steps/nimplant.patterning.bt.tex}
	\end{tikzpicture}
	\caption{N+ region resist mask}
\end{figure}

The thickness of the resist layer and the baking duration will variate depending on the specific equipment for which this process will be implemented with.
Also after the exposure and development, the hard baking shouldn't be forgotten!

\newpage

\subsection{Hard mask: Etching}

We now need to open a window in the dioxide layer, through which we will inject carrier atoms into the silicon crystal structure.

\begin{figure}[H]
	\centering
	\begin{tikzpicture}[node distance = 3cm, auto, thick,scale=\CrossAndTopSection, every node/.style={transform shape}]
		\input{tikz_process_steps/nimplant.etching.a.tex}
	\end{tikzpicture}
	\begin{tikzpicture}[node distance = 3cm, auto, thick,scale=\CrossAndTopSection, every node/.style={transform shape}]
		\input{tikz_process_steps/nimplant.etching.at.tex}
	\end{tikzpicture}
	\drawStepArrow{}
	\begin{tikzpicture}[node distance = 3cm, auto, thick,scale=\CrossAndTopSection, every node/.style={transform shape}]
		\input{tikz_process_steps/nimplant.etching.b.tex}
	\end{tikzpicture}
	\begin{tikzpicture}[node distance = 3cm, auto, thick,scale=\CrossAndTopSection, every node/.style={transform shape}]
		\input{tikz_process_steps/nimplant.etching.bt.tex}
	\end{tikzpicture}
	\caption{N+ region opened}
\end{figure}

Since the silicon dioxide layer is 100nm thick and we wanna reach the silicon below we can use wet etching as described in the chemistry chapter.\\

\textbf{Possible approaches}:
\begin{itemize}
	\item \textbf{"AOE Etcher (DRY-AOE)" from HKUST} \\
	We can use anisotropic plasma etching for sharper borders.
	\item \textbf{Chemical solution} \\
	We can use buffered hydrofluoric acid (BOE (1:6)) at room temperature for one minute in order to get through the 100nm of oxide.\\
	(Too long over 1 minutes might cause under-etch!)
\end{itemize}

\subsection{Hard mask: Resist strip}

Now we need to remove the contaminants for further processing.

\begin{figure}[H]
	\centering
	\begin{tikzpicture}[node distance = 3cm, auto, thick,scale=\CrossSectionOnly, every node/.style={transform shape}]
		\input{tikz_process_steps/nimplant.cleaning.a.tex}
	\end{tikzpicture}
	\drawStepArrow{}
	\begin{tikzpicture}[node distance = 3cm, auto, thick,scale=\CrossSectionOnly, every node/.style={transform shape}]
		\input{tikz_process_steps/nimplant.cleaning.b.tex}
	\end{tikzpicture}
	\caption{Resist removal}
\end{figure}

We strip the resist, rinse and perform sulfuric cleaning.

\newpage

\subsection{Implantation/Doping}\label{nimplant_implant_step}

We now need to bring in the carriers in order to build the n-junctions.

\begin{figure}[H]
	\centering
	\begin{minipage}{0.5\textwidth}
	\centering
	\begin{tikzpicture}[node distance = 3cm, auto, thick,scale=\CrossSectionOnly, every node/.style={transform shape}]
		\input{tikz_process_steps/nimplant.implantation.a.tex}
	\end{tikzpicture}
	\drawStepArrow{Boron implant}
	\begin{tikzpicture}[node distance = 3cm, auto, thick,scale=\CrossSectionOnly, every node/.style={transform shape}]
		\input{tikz_process_steps/nimplant.implantation.b.tex}
	\end{tikzpicture}
	\drawStepArrow{Annealing}
	\begin{tikzpicture}[node distance = 3cm, auto, thick,scale=\CrossSectionOnly, every node/.style={transform shape}]
		\input{tikz_process_steps/nimplant.implantation.c.tex}
	\end{tikzpicture} \\
	\textbf{Implantation approach}
	\end{minipage}\begin{minipage}{0.5\textwidth}
	\centering
	\begin{tikzpicture}[node distance = 3cm, auto, thick,scale=\CrossSectionOnly, every node/.style={transform shape}]
		\input{tikz_process_steps/nimplant.doping.a.tex}
	\end{tikzpicture}
	\drawStepArrow{Constant source diffusion}
	\begin{tikzpicture}[node distance = 3cm, auto, thick,scale=\CrossSectionOnly, every node/.style={transform shape}]
		\input{tikz_process_steps/nimplant.doping.b.tex}
	\end{tikzpicture}
	\drawStepArrow{Source removal}
	\begin{tikzpicture}[node distance = 3cm, auto, thick,scale=\CrossSectionOnly, every node/.style={transform shape}]
		\input{tikz_process_steps/nimplant.doping.c.tex}
	\end{tikzpicture} \\
	\textbf{Diffusion approach}
	\end{minipage}
	\caption{N+ doping process}
\end{figure}

\textbf{Possible approaches}:
\begin{itemize}
	\item \textbf{"CF-3000 Implanter (IMP-3000)" from HKUST} \\
	At HKUST we have an implanter which gives us better control over the initial surface concentration. \\
	These steps are needed to arrive with the desired geometry:
	\begin{enumerate}
		\item The nselect is implanted with a Phosphorus ($P^{31}$) dose of $2.5\times10^{12}cm^{-2}$ at an energy of 35 keV (43nm$\pm$18nm deep)
		\item The nselect is annealed for 10 minutes at 1050\degreesC in $N_2$ environment (DIF-A1)
	\end{enumerate}
	\item \textbf{Constant source diffusion} \\
	We can add a layer of Phosphorus solution and diffusing in order to have an initial concentration in order to reach the desired concentration later by main diffusion.
		\begin{enumerate}
		\item A constant source is added (gas or liquid)
		\item The source dopant is driven in for 5 minutes at 1050\degreesC
		\item The dopant source is removed by stopping the gas flow or cleaning the surface
	\end{enumerate}
\end{itemize}

\subsection{Hard mask: Removal}

Now we want to remove the silicon mask from the wafer and clean it for another clean oxide mask layer.

\begin{figure}[H]
	\centering
	\begin{tikzpicture}[node distance = 3cm, auto, thick,scale=\CrossSectionOnly, every node/.style={transform shape}]
		\input{tikz_process_steps/nimplant.oxide_removal.a.tex}
	\end{tikzpicture}
	\drawStepArrow{}
	\begin{tikzpicture}[node distance = 3cm, auto, thick,scale=\CrossSectionOnly, every node/.style={transform shape}]
		\input{tikz_process_steps/nimplant.oxide_removal.b.tex}
	\end{tikzpicture}
	\caption{Oxide removal}
\end{figure}

We use buffered hydrofluoric acid (BOE (1:6)) at room temperature for 1 minute in order to remove the 100nm of oxide layer.

File: process_steps/process_lowtech/process_lowtech_nwell.tex
\section{N-well}\label{nwell_chapter}
In order to build CMOS on the same substrate, an N-well is required for building the complementary P-channel transistor for a n-p-channel logic circuitry as shown above in the example section.
The cross section as well as the top view of the targeted geometry are shown in \autoref{nwell_target}
\begin{figure}[H]
	\centering
	\begin{tikzpicture}[node distance = 3cm, auto, thick,scale=\CrossAndTopSectionBig, every node/.style={transform shape}]
		\input{tikz_process_steps/nwell.a.tex}
	\end{tikzpicture}
	\begin{tikzpicture}[node distance = 3cm, auto, thick,scale=\CrossAndTopSectionBig, every node/.style={transform shape}]
		\input{tikz_process_steps/nwell.b.tex}
	\end{tikzpicture}
	\caption{N-well target geometry}
	\label{nwell_target}
\end{figure}

The N-well will serve us as an island of N-doped substrate within the P-doped basis substrate.

The dopant dose will be $2.5\times10^{12}cm^{-2}$ as calculated in the documentation of the process design leading to these steps\footnote{\url{https://download.libresilicon.com/process/v1/process_design.pdf}}.

\begin{figure}[H]
	\centering
	\begin{tikzpicture}[node distance =1cm, auto, thick,scale=\VLSILayout, every node/.style={transform shape}]
		\input{tikz_process_steps/nwell.layout.tex}
	\end{tikzpicture}
	\caption{N-Well layout}
	\label{nwell_layout}
\end{figure}

In \autoref{nwell_layout} the layout of the n-well region on top of the active area region can be seen.

The n-well is being fit into the active area. It should even be a little bit bigger than the active area, because of possible alignment offsets

\newpage

\subsection{Hard mask: Dioxide growth}

In order to selectively inject charge carrying atoms into the crystalline structure a protective dioxide ($SiO_2$) layer needs to be grown on top of a p-type substrate.

\begin{figure}[H]
	\centering
	\begin{tikzpicture}[node distance = 3cm, auto, thick,scale=\CrossSectionOnly, every node/.style={transform shape}]
		\input{tikz_process_steps/nwell.mask_dioxide_layer.a.tex}
	\end{tikzpicture}
	\drawStepArrow{Wet oxidation}
	\begin{tikzpicture}[node distance = 3cm, auto, thick,scale=\CrossSectionOnly, every node/.style={transform shape}]
		\input{tikz_process_steps/nwell.mask_dioxide_layer.b.tex}
	\end{tikzpicture}
	\caption{Dioxide layer growth}
\end{figure}

With an energy of 100keV for the implantation performed in \autoref{nwell_implant_step}, the projected range of the dopants within the oxide will be 100nm (130nm tops) \footnote{\url{http://cleanroom.byu.edu/rangestraggle}}.
This means being on the safe side and having 200nm as the thickness is a good approach.

In order to grow the 200nm thick oxide layer, the wafer is being oxidized for around 14 minutes at 1050\degree C using wet oxidation which results in a dioxide layer of around 200nm in thickness\footnote{\url{http://cleanroom.byu.edu/OxideTimeCalc}}.

\subsection{Hard mask: Patterning}

The resist is being deposited using spray coating because the uneven nature of the oxide layer.
After that the wafer is being soft baked depending on the baking time and temperature for the specific resist.
The layout for being exposed onto the resist is being extracted from the "nwell" layer within the GDS2 file onto a \textbf{bright field} mask.
The requirement is a \textbf{negative} tone resist.

\begin{figure}[H]
	\centering
	\begin{tikzpicture}[node distance = 3cm, auto, thick,scale=\CrossAndTopSection, every node/.style={transform shape}]
		\input{tikz_process_steps/nwell.patterning.a.tex}
	\end{tikzpicture}
	\begin{tikzpicture}[node distance = 3cm, auto, thick,scale=\CrossAndTopSection, every node/.style={transform shape}]
		\input{tikz_process_steps/nwell.patterning.at.tex}
	\end{tikzpicture}
	\drawStepArrow{Mask: nwell}
	\begin{tikzpicture}[node distance = 3cm, auto, thick,scale=\CrossAndTopSection, every node/.style={transform shape}]
		\input{tikz_process_steps/nwell.patterning.b.tex}
	\end{tikzpicture}
	\begin{tikzpicture}[node distance = 3cm, auto, thick,scale=\CrossAndTopSection, every node/.style={transform shape}]
		\input{tikz_process_steps/nwell.patterning.bt.tex}
	\end{tikzpicture}
	\caption{Cross/top view of n-well layout on resist}
\end{figure}

The thickness of the resist layer and the baking duration will variate depending on the specific equipment for which this process will be implemented with.
Also after the exposure and development, the hard baking shouldn't be forgotten!

\newpage

\subsection{Hard mask: Etching}

We now need to open a window in the dioxide layer, through which we will inject carrier atoms into the silicon crystal structure.

\begin{figure}[H]
	\centering
	\begin{tikzpicture}[node distance = 3cm, auto, thick,scale=\CrossAndTopSection, every node/.style={transform shape}]
		\input{tikz_process_steps/nwell.etching.a.tex}
	\end{tikzpicture}
	\begin{tikzpicture}[node distance = 3cm, auto, thick,scale=\CrossAndTopSection, every node/.style={transform shape}]
		\input{tikz_process_steps/nwell.etching.at.tex}
	\end{tikzpicture}
	\drawStepArrow{}
	\begin{tikzpicture}[node distance = 3cm, auto, thick,scale=\CrossAndTopSection, every node/.style={transform shape}]
		\input{tikz_process_steps/nwell.etching.b.tex}
	\end{tikzpicture}
	\begin{tikzpicture}[node distance = 3cm, auto, thick,scale=\CrossAndTopSection, every node/.style={transform shape}]
		\input{tikz_process_steps/nwell.etching.bt.tex}
	\end{tikzpicture}
	\caption{Cross/top view of n-well oxide window}
\end{figure}

Since the silicon dioxide layer is 300nm thick and we wanna reach the silicon below we can use wet etching as described in the chemistry chapter.\\

\textbf{Possible approaches}:
\begin{itemize}
	\item \textbf{"AOE Etcher (DRY-AOE)" from HKUST} \\
	We can use anisotropic plasma etching for sharper borders.
	\item \textbf{Chemical solution} \\
	We can use buffered hydrofluoric acid (BOE (1:6)) at room temperature for a little bit over 3 minutes in order to get through the 300nm of oxide.\\
	Too long over 3 minutes might cause under-etch however!
\end{itemize}

\subsection{Hard mask: Resist strip}
In order to avoid contamination of the machines we need to make sure all the resist has been stripped off from the wafer.
\begin{figure}[H]
	\centering
	\begin{tikzpicture}[node distance = 3cm, auto, thick,scale=\CrossSectionOnly, every node/.style={transform shape}]
		\input{tikz_process_steps/nwell.cleaning.a.tex}
	\end{tikzpicture}
	\drawStepArrow{}
	\begin{tikzpicture}[node distance = 3cm, auto, thick,scale=\CrossSectionOnly, every node/.style={transform shape}]
		\input{tikz_process_steps/nwell.cleaning.b.tex}
	\end{tikzpicture}
	\caption{Resist removal}
\end{figure}
Please just use the solvent for the specific resist.

\newpage

\subsection{Implantation/Doping}\label{nwell_implant_step}
We now need to inject the carriers into the upper level of the n-channel area so that we can later on drive them into the crystal during the drive-in step.

\begin{figure}[H]
	\centering
	\begin{minipage}{0.5\textwidth}
	\centering
	\begin{tikzpicture}[node distance = 3cm, auto, thick,scale=\CrossSectionOnly, every node/.style={transform shape}]
		\input{tikz_process_steps/nwell.implantation.a.tex}
	\end{tikzpicture}
	\drawStepArrow{Boron implant}
	\begin{tikzpicture}[node distance = 3cm, auto, thick,scale=\CrossSectionOnly, every node/.style={transform shape}]
		\input{tikz_process_steps/nwell.implantation.b.tex}
	\end{tikzpicture}
	\drawStepArrow{Annealing}
	\begin{tikzpicture}[node distance = 3cm, auto, thick,scale=\CrossSectionOnly, every node/.style={transform shape}]
		\input{tikz_process_steps/nwell.implantation.c.tex}
	\end{tikzpicture} \\
	\textbf{Implantation approach}
	\end{minipage}\begin{minipage}{0.5\textwidth}
	\centering
	\begin{tikzpicture}[node distance = 3cm, auto, thick,scale=\CrossSectionOnly, every node/.style={transform shape}]
		\input{tikz_process_steps/nwell.doping.a.tex}
	\end{tikzpicture}
	\drawStepArrow{Constant source diffusion}
	\begin{tikzpicture}[node distance = 3cm, auto, thick,scale=\CrossSectionOnly, every node/.style={transform shape}]
		\input{tikz_process_steps/nwell.doping.b.tex}
	\end{tikzpicture}
	\drawStepArrow{Source removal}
	\begin{tikzpicture}[node distance = 3cm, auto, thick,scale=\CrossSectionOnly, every node/.style={transform shape}]
		\input{tikz_process_steps/nwell.doping.c.tex}
	\end{tikzpicture} \\
	\textbf{Diffusion approach}
	\end{minipage}
	\caption{Doping process}
\end{figure}

\textbf{Possible approaches}:
\begin{itemize}
	\item \textbf{"CF-3000 Implanter (IMP-3000)" from HKUST} \\
	At HKUST we have an implanter which gives us better control over the initial surface concentration. \\
	These steps are needed to arrive with the desired geometry:
	\begin{enumerate}
		\item The N-well is implanted with a Phosphorus ($P^{31}$) dose of $2.5\times10^{12}cm^{-2}$ at an energy of 100 keV.
		\item The N-well is annealed for 30 minutes at 1050\degreesC in $N_2$ environment (DIF-A1)\\
		After that the P-well will be around 2\um deep and the N-Well around 1\um deep
	\end{enumerate}
	\item \textbf{Constant source diffusion} \\
	We can add a layer of Phosphorus solution and diffusing in order to have an initial concentration in order to reach the desired concentration later by main diffusion.
		\begin{enumerate}
		\item A constant source is added (gas or liquid)
		\item The source dopant is driven in for 10 minutes at 1050\degreesC
		\item The dopant source is removed by stopping the gas flow or cleaning the surface
	\end{enumerate}
\end{itemize}

\subsection{Hard mask: Oxide removal}

Now we want to remove the silicon mask from the wafer and clean it for another clean oxide mask layer.

\begin{figure}[H]
	\centering
	\begin{tikzpicture}[node distance = 3cm, auto, thick,scale=\CrossSectionOnly, every node/.style={transform shape}]
		\input{tikz_process_steps/nwell.oxide_mask_removal.a.tex}
	\end{tikzpicture}
	\drawStepArrow{}
	\begin{tikzpicture}[node distance = 3cm, auto, thick,scale=\CrossSectionOnly, every node/.style={transform shape}]
		\input{tikz_process_steps/nwell.oxide_mask_removal.b.tex}
	\end{tikzpicture}
	\caption{Oxide removal}
\end{figure}

We use buffered hydrofluoric acid (BOE (1:6)) at room temperature for 3 minutes in order to remove the 300nm of oxide layer.

File: process_steps/process_lowtech/process_lowtech_overview.tex
\tikzstyle{block} = [rectangle, draw, fill=blue!20, text width=3cm, text centered, rounded corners, minimum height=1.5cm]
\tikzstyle{line} = [draw, very thick, color=black!50, -latex']

The general flow chart of the overall process flow can be seen in \autoref{full_flow}.
These process steps will be discussed within the following sections.
\begin{figure}[H]
	\centering
	\begin{tikzpicture}[node distance=2cm, thick,scale=0.8, every node/.style={transform shape}]
		%% Place nodes
		%active CMOS	
		% first row
		\node [block] (isolation) at (0,8) {Isolation (STI)\\ \autoref{sti_chapter}};
		\node [block, above of=isolation] (pwell) {P-Well\\ \autoref{pwell_chapter}};
		\node [block, above of=pwell] (nwell) {N-Well\\ \autoref{nwell_chapter}};
		\node [block, above of=nwell] (fox) {Field oxide\\ \autoref{fox_chapter}};
		%second row
		\node [block] (silicification) at (4,8) {Silicification\\ \autoref{step_silicification}};
		\node [block, above of=silicification] (pp) {p+ Implant\\ \autoref{pimplant}};
		\node [block, above of=pp] (np) {n+ Implant\\ \autoref{nimplant}};
		\node [block] [block, above of=np] (gate) {Gate\\ \autoref{gate}};

		%post proces
		\node [block] (contact) at (8,8) {Contact \\ \autoref{contact}};
		\node [block, above of=contact] (metal) {First metal\\ \autoref{metal}};
		\node [block, above of=metal] (via) {Additional vias\\ \autoref{via}};
		\node [block, above of=via] (more_metal) {Additional metal\\ \autoref{more_metal}};
		\node (repeat) at (10.5,14.5) {Repeat};

		%% Draw edges
		\path [line] (-4,8) -- (isolation);
		\path [line] (isolation) -- (pwell);
		\path [line] (pwell) -- (nwell);
		\path [line] (nwell) -- (fox);
		\path [line] (fox) -- (gate);
		\path [line] (gate) -- (np);
		\path [line] (np) -- (pp);
		\path [line] (pp) -- (silicification);
		\path [line] (silicification) -- (contact);
		\path [line] (contact) -- (metal);
		\path [line] (metal) -- (via);
		\path [line] (via) -- (more_metal);
		\path [line] (more_metal) -- +(3,0) -- +(3,-2) -- (via);

		\draw[dotted] (-2,6) rectangle (6,16);
		\node at (2,6.5) {CMOS process};
		\draw[dotted] (6,6) rectangle (12,16);
		\node at (8,6.5) {Interconnect};

		%\draw[dotted] (1.5,9) rectangle (10.5,21.5);
		%\node at (4,9.5) {Front-end processing};

		%\draw[dotted] (11,9) rectangle (15,21.5);
		%\node at (13,9.5) {Back-end processing};
	\end{tikzpicture}
	\caption{Frontend and backend process flow}
	\label{full_flow}
\end{figure}
The six overall process steps are part of an active part of the technology, while the final metal (respectively contact) layers will be used for making a contact between the logic gates and macro cells and making them available to the exterior world.

For this process p-substrate is the required basic substrate, but forks and modifications will be very well possible based on a Graphene substrate or alike, still under the LSPL.
The starting material is a p-type, <100> oriented silicon with a doping concentration of $\approx 9\times10^{14}cm^{-3}$.\\

\begin{mdframed}[linewidth=2pt,linecolor=red]
	If you don't have a plasma etcher you will need <111> substrate!
\end{mdframed}

\begin{mdframed}[linewidth=2pt,linecolor=red]
	You will \textbf{need} a sputterer for this process
\end{mdframed}

File: process_steps/process_lowtech/process_lowtech_pwell.tex
`\section{P-well}\label{pwell_chapter}
In order to build CMOS on the same substrate, a P-well is required for building the complementary N-channel transistor for a n-p-channel logic circuitry.
The cross section as well as the top view of the targeted geometry are shown in \autoref{nwell_target}
\begin{figure}[H]
	\centering
	\begin{tikzpicture}[node distance = 3cm, auto, thick,scale=\CrossAndTopSectionBig, every node/.style={transform shape}]
		\input{tikz_process_steps/pwell.a.tex}
	\end{tikzpicture}
	\begin{tikzpicture}[node distance = 3cm, auto, thick,scale=\CrossAndTopSectionBig, every node/.style={transform shape}]
		\input{tikz_process_steps/pwell.b.tex}
	\end{tikzpicture}
	\caption{P-well target geometry}
	\label{pwell_target}
\end{figure}
The P-well will serve us as an island of higher p-doped substrate within the slightly p-doped basis substrate.

The dopant dose will be $2.5\times10^{12}cm^{-2}$ as calculated in the documentation of the process design leading to these steps\footnote{\url{https://download.libresilicon.com/process/v1/process_design.pdf}}.

\begin{figure}[H]
	\centering
	\begin{tikzpicture}[node distance =1cm, auto, thick,scale=\VLSILayout, every node/.style={transform shape}]
		\input{tikz_process_steps/pwell.layout.tex}
	\end{tikzpicture}
	\caption{P-Well layout}
	\label{pwell_layout}
\end{figure}

In \autoref{pwell_layout} the layout of the P-well region on top of the active area region can be seen.

The p-well is being fit into the active area.

It should even be a little bit bigger than the active area, because of possible alignment offsets

\newpage

\subsection{Hard mask: Dioxide growth}

In order to selectively inject charge carrying atoms into the crystalline structure a protective dioxide ($SiO_2$) layer needs to be grown on top of a p-type substrate.

\begin{figure}[H]
	\centering
	\begin{tikzpicture}[node distance = 3cm, auto, thick,scale=\CrossSectionOnly, every node/.style={transform shape}]
		\input{tikz_process_steps/pwell.mask_dioxide_layer.a.tex}
	\end{tikzpicture}
	\drawStepArrow{Wet oxidation}
	\begin{tikzpicture}[node distance = 3cm, auto, thick,scale=\CrossSectionOnly, every node/.style={transform shape}]
		\input{tikz_process_steps/pwell.mask_dioxide_layer.b.tex}
	\end{tikzpicture}
	\caption{Dioxide layer growth}
\end{figure}

With an energy of 100keV for the implantation performed in \autoref{pwell_implant_step}, the projected range of the dopants within the oxide will be 310nm (380nm tops) \footnote{\url{http://cleanroom.byu.edu/rangestraggle}}.
This means being on the safe side and having 500nm as the thickness is a good approach.

In order to grow the 500nm thick oxide layer, the wafer is being oxidized for around 56 minutes at 1050\degree C using wet oxidation which results in a dioxide layer of around 500nm in thickness\footnote{\url{http://cleanroom.byu.edu/OxideTimeCalc}}.

\subsection{Hard mask: Patterning}

The resist is being deposited spray or spin coating (spray coating is better because of the uneven surface!) and then soft baked depending on the baking time for the specific resist.
The layout for being exposed onto the resist is being extracted from the "pwell" layer within the GDS2 file onto a \textbf{bright field} mask.
The requirement is a \textbf{negative} tone resist.

\begin{figure}[H]
	\centering
	\begin{tikzpicture}[node distance = 3cm, auto, thick,scale=\CrossAndTopSection, every node/.style={transform shape}]
		\input{tikz_process_steps/pwell.patterning.a.tex}
	\end{tikzpicture}
	\begin{tikzpicture}[node distance = 3cm, auto, thick,scale=\CrossAndTopSection, every node/.style={transform shape}]
		\input{tikz_process_steps/pwell.patterning.at.tex}
	\end{tikzpicture}
	\drawStepArrow{Mask: pwell}
	\begin{tikzpicture}[node distance = 3cm, auto, thick,scale=\CrossAndTopSection, every node/.style={transform shape}]
		\input{tikz_process_steps/pwell.patterning.b.tex}
	\end{tikzpicture}
	\begin{tikzpicture}[node distance = 3cm, auto, thick,scale=\CrossAndTopSection, every node/.style={transform shape}]
		\input{tikz_process_steps/pwell.patterning.bt.tex}
	\end{tikzpicture}
	\caption{Cross/top view of P-well layout on resist}
\end{figure}
The thickness of the resist layer and the baking duration will variate depending on the specific equipment for which this process will be implemented with.
Also after the exposure and development, the hard baking shouldn't be forgotten!

\newpage

\subsection{Hard mask: Etching}
We now need to open a window in the dioxide layer, through which we will inject carrier atoms into the silicon crystal structure.
\begin{figure}[H]
	\centering
	\begin{tikzpicture}[node distance = 3cm, auto, thick,scale=\CrossAndTopSection, every node/.style={transform shape}]
		\input{tikz_process_steps/pwell.etching.a.tex}
	\end{tikzpicture}
	\begin{tikzpicture}[node distance = 3cm, auto, thick,scale=\CrossAndTopSection, every node/.style={transform shape}]
		\input{tikz_process_steps/pwell.etching.at.tex}
	\end{tikzpicture}
	\drawStepArrow{}
	\begin{tikzpicture}[node distance = 3cm, auto, thick,scale=\CrossAndTopSection, every node/.style={transform shape}]
		\input{tikz_process_steps/pwell.etching.b.tex}
	\end{tikzpicture}
	\begin{tikzpicture}[node distance = 3cm, auto, thick,scale=\CrossAndTopSection, every node/.style={transform shape}]
		\input{tikz_process_steps/pwell.etching.bt.tex}
	\end{tikzpicture}
	\caption{Cross/top view of P-well oxide window}
\end{figure}

There are multiple possible approaches to etch through these 500nm of oxide.\\

\textbf{Possible approaches}:
\begin{itemize}
	\item \textbf{"AOE Etcher (DRY-AOE)" from HKUST} \\
	We can use anisotropic plasma etching for sharper borders.
	\item \textbf{Chemical solution} \\
	We can use buffered hydrofluoric acid (BOE (1:6)) at room temperature for 5 minutes in order to get through the 500nm of oxide.\\
	Too long over 4 minutes might cause under-etch however!
\end{itemize}

\subsection{Hard mask: Resist strip}

In order to avoid contamination of the machines we need to make sure all the resist has been stripped off from the wafer.

\begin{figure}[H]
	\centering
	\begin{tikzpicture}[node distance = 3cm, auto, thick,scale=\CrossSectionOnly, every node/.style={transform shape}]
		\input{tikz_process_steps/pwell.cleaning.a.tex}
	\end{tikzpicture}
	\drawStepArrow{}
	\begin{tikzpicture}[node distance = 3cm, auto, thick,scale=\CrossSectionOnly, every node/.style={transform shape}]
		\input{tikz_process_steps/pwell.cleaning.b.tex}
	\end{tikzpicture}
	\caption{Resist removal}
\end{figure}
Please just use the solvent for the specific resist.

\newpage

\subsection{Implantation/Doping}\label{pwell_implant_step}
We now need to inject the carriers into the upper level of the n-channel area so that we can later on drive them into the crystal during the drive-in step.

\begin{figure}[H]
	\centering
	\begin{minipage}{0.5\textwidth}
	\centering
	\begin{tikzpicture}[node distance = 3cm, auto, thick,scale=\CrossSectionOnly, every node/.style={transform shape}]
		\input{tikz_process_steps/pwell.implantation.a.tex}
	\end{tikzpicture}
	\drawStepArrow{Boron implant}
	\begin{tikzpicture}[node distance = 3cm, auto, thick,scale=\CrossSectionOnly, every node/.style={transform shape}]
		\input{tikz_process_steps/pwell.implantation.b.tex}
	\end{tikzpicture}
	\drawStepArrow{Annealing}
	\begin{tikzpicture}[node distance = 3cm, auto, thick,scale=\CrossSectionOnly, every node/.style={transform shape}]
		\input{tikz_process_steps/pwell.implantation.c.tex}
	\end{tikzpicture} \\
	\textbf{Implantation approach}
	\end{minipage}\begin{minipage}{0.5\textwidth}
	\centering
	\begin{tikzpicture}[node distance = 3cm, auto, thick,scale=\CrossSectionOnly, every node/.style={transform shape}]
		\input{tikz_process_steps/pwell.doping.a.tex}
	\end{tikzpicture}
	\drawStepArrow{Constant source diffusion}
	\begin{tikzpicture}[node distance = 3cm, auto, thick,scale=\CrossSectionOnly, every node/.style={transform shape}]
		\input{tikz_process_steps/pwell.doping.b.tex}
	\end{tikzpicture}
	\drawStepArrow{Source removal}
	\begin{tikzpicture}[node distance = 3cm, auto, thick,scale=\CrossSectionOnly, every node/.style={transform shape}]
		\input{tikz_process_steps/pwell.doping.c.tex}
	\end{tikzpicture} \\
	\textbf{Diffusion approach}
	\end{minipage}
	\caption{Doping process}
\end{figure}

\textbf{Possible approaches}:
\begin{itemize}
	\item \textbf{"CF-3000 Implanter (IMP-3000)" from HKUST} \\
	At HKUST we have an implanter which gives us better control over the initial surface concentration. \\
	These steps are needed to arrive with the desired geometry:
	\begin{enumerate}
		\item The P-well is implanted with a Boron ($B^{11}$) dose of $2.5\times10^{12}cm^{-2}$ at an energy of 100 keV
		\item The P-well is annealed for 30 minutes at 1050\degreesC in $N_2$ environment (DIF-A1)\\
		After that the P-well will be around 1\um deep and will become deeper during \autoref{nwell_implant_step}
	\end{enumerate}
	\item \textbf{Constant source diffusion} \\
	We can add a layer of Boron solution and diffusing in order to have an initial concentration in order to reach the desired concentration later by main diffusion.
	\begin{enumerate}
		\item A constant source is added (gas or liquid)
		\item The source dopant is driven in for 10 minutes at 1050\degreesC
		\item The dopant source is removed by stopping the gas flow or cleaning the surface
	\end{enumerate}
\end{itemize}

\subsection{Hard mask: Removal}

Now we want to remove the silicon mask from the wafer and clean it for another clean oxide mask layer in order to perform the implantation of the N-well in the next step.

\begin{figure}[H]
	\centering
	\begin{tikzpicture}[node distance = 3cm, auto, thick,scale=\CrossSectionOnly, every node/.style={transform shape}]
		\input{tikz_process_steps/pwell.oxide_mask_removal.a.tex}
	\end{tikzpicture}
	\drawStepArrow{}
	\begin{tikzpicture}[node distance = 3cm, auto, thick,scale=\CrossSectionOnly, every node/.style={transform shape}]
		\input{tikz_process_steps/pwell.oxide_mask_removal.b.tex}
	\end{tikzpicture}
	\caption{Oxide removal}
\end{figure}

We use buffered hydrofluoric acid (BOE (1:6)) at room temperature for 5 minutes in order to remove the 500nm of oxide layer.
